Repository: Marie-anneMawhin/Oct20_EPRI

# Oct20_EPRI
For Team EPRI S2DS October 2020

[Notes](https://docs.google.com/document/d/1_8HSxKLifdZpNco2R6hCWIW6vQlPRSUpxpNqa5SYH8E)

[Schedule](https://docs.google.com/document/d/1Up_pa0ke6wyo4jn19nN48EyxbP5PSi_h/edit)

[Task1_ppt](https://docs.google.com/presentation/d/1QcZ-V8CXSpTUVbvfbHhydaB4qMhmnLku/edit?usp=drive_web&ouid=108700018416396420286&dls=true)

File: Task2/Data/Extracted_data/UT_nonlinear.csv
material,cold_work_percent,ID,A2/A1^2,Thickness (mm),R^2,Beta
304,0,304-0-1,0.03329,12.75,0.99,0.00261098
304,0,304-0-1,0.03573,12.75,0.99,0.002802353
304,0,304-0-1,0.0359,12.75,0.99,0.002815686
304,20,304-20-1,0.02863,12.72,1,0.002250786
304,20,304-20-1,0.02523,12.72,,0.001983491
304,20,304-20-1,0.02602,12.72,,0.002045597
304,40,304-40-1,0.02606,12.77,1,0.00204072
304,40,304-40-1,0.02488,12.77,,0.001948316
304,40,304-40-1,0.02342,12.77,,0.001833986
304,60,304-60-1,0.03322,12.66,0.99,0.002624013
304,60,304-60-1,0.0317,12.66,1,0.002503949
304,60,304-60-1,0.03258,12.66,1,0.00257346
304,80,304-80-1,0.03415,12.66,,0.002697472
304,80,304-80-1,0.03363,12.66,,0.002656398
304,80,304-80-1,0.03355,12.66,,0.002650079
304,80,304-80-3,0.03147,12.6,,0.002497619
304,80,304-80-3,0.03145,12.6,,0.002496032
304,80,304-80-3,0.03247,12.6,,0.002576984
304,80,304-80-4,0.0299,12.58,,0.002376789
304,80,304-80-4,0.0301,12.58,,0.002392687
304,80,304-80-4,0.02941,12.58,,0.002337838
304,80,304-80-5,0.02611,12.64,,0.002065665
304,80,304-80-5,0.02724,12.64,,0.002155063
304,80,304-80-5,0.02703,12.64,,0.002138449
316,0,316-0-1,0.03243,12.7,1,0.002553543
316,0,316-0-2,0.03282,12.7,1,0.002584252
316,0,316-0-3,0.02829,12.7,1,0.002227559
316,0,316-0-4,0.03003,12.7,0.99,0.002364567
316,0,316-0-5,0.03095,12.7,1,0.002437008
316,20,316-20-1,0.03639,12.71,1,0.0028631
316,20,316-20-1,0.03364,12.71,1,0.002646735
316,20,316-20-1,0.03618,12.71,1,0.002846577
316,20,316-20-L,0.03734,12.7,0.99,0.002940157
316,20,316-20-L,0.03506,12.7,1,0.00276063
316,20,316-20-L,0.03569,12.7,1,0.002810236
316,20,316-20-R,0.03175,12.7,0.99,0.0025
316,20,316-20-R,0.03071,12.7,1,0.00241811
316,20,316-20-R,0.0305,12.7,1,0.002401575
316,40,316-40-1,0.03327,12.7,0.99,0.002619685
316,40,316-40-1,0.03133,12.7,0.99,0.002466929
316,40,316-40-1,0.03044,12.7,0.99,0.00239685
316,40,316-40-L,0.03195,12.7,0.99,0.002515748
316,40,316-40-L,0.03366,12.7,1,0.002650394
316,40,316-40-L,0.03304,12.7,1,0.002601575
316,40,316-40-R,0.03326,12.7,,0.002618898
316,40,316-40-R,0.03472,12.7,,0.002733858
316,40,316-40-R,0.03582,12.7,,0.002820472
316,60,316-60-1,0.03009,12.63,,0.002382423
316,60,316-60-1,0.02939,12.63,,0.002326999
316,60,316-60-1,0.0266,12.63,,0.002106097
316,60,316-60-3,0.03309,12.69,,0.002607565
316,60,316-60-3,0.03245,12.69,,0.002557132
316,60,316-60-3,0.03234,12.69,,0.002548463
316,60,316-60-4,0.02819,12.72,,0.002216195
316,60,316-60-4,0.02689,12.72,,0.002113994
316,60,316-60-4,0.02854,12.72,,0.002243711
316,60,316-60-5,0.02632,12.62,,0.002085578
316,60,316-60-5,0.02685,12.62,,0.002127575
316,60,316-60-5,0.02765,12.62,,0.002190967
316,80,316-80-1,0.0333,12.6,0.99,0.002642857
316,80,316-80-1,0.03213,12.6,0.99,0.00255
316,80,316-80-1,0.03107,12.6,0.99,0.002465873
347,0,347-0-1,0.03346,12.7,0.99,0.002634646
347,0,347-0-1,0.03483,12.7,0.99,0.00274252
347,0,347-0-1,0.03497,12.7,0.99,0.002753543
347,20,347-20-1,0.02243,12.7,,0.001766142
347,20,347-20-1,0.02261,12.7,,0.001780315
347,20,347-20-1,0.02239,12.7,,0.001762992
347,20,347-20-L,0.02168,12.7,0.99,0.001707087
347,20,347-20-L,0.02672,12.7,1,0.002103937
347,20,347-20-L,0.02571,12.7,1,0.002024409
347,20,347-20-R,0.02501,12.7,0.99,0.001969291
347,20,347-20-R,0.02786,12.7,1,0.002193701
347,20,347-20-R,0.02484,12.7,1,0.001955906
347,40,347-40-1,0.02818,12.7,0.99,0.002218898
347,40,347-40-1,0.02633,12.7,0.99,0.002073228
347,40,347-40-1,0.02827,12.7,0.99,0.002225984
347,40,347-40-3,0.0284,12.7,0.99,0.00223622
347,40,347-40-3,0.0301,12.7,0.99,0.002370079
347,40,347-40-3,0.0276,12.7,0.99,0.002173228
347,40,347-40-4,0.03007,12.73,0.99,0.002362137
347,40,347-40-4,0.03066,12.73,0.99,0.002408484
347,40,347-40-4,0.02751,12.73,0.99,0.002161037
347,40,347-40-5,0.02729,12.61,0.99,0.002164155
347,40,347-40-5,0.02796,12.61,0.99,0.002217288
347,40,347-40-5,0.02814,12.61,0.99,0.002231562
347,60,347-60-1,0.03381,12.6,1,0.002683333
347,60,347-60-1,0.02896,12.6,0.99,0.002298413
347,60,347-60-1,0.02904,12.6,0.99,0.002304762
347,80,347-80-1,0.02996,12.6,,0.002377778
347,80,347-80-1,0.03454,12.6,,0.00274127
347,80,347-80-1,0.03224,12.6,,0.00255873
347,80,347-60-L,0.02484,12.7,0.99,0.001955906
347,80,347-60-L,0.03116,12.7,1,0.002453543
347,80,347-60-L,0.03117,12.7,1,0.002454331
347,80,347-60-R,0.0283,12.7,0.99,0.002228346
347,80,347-60-R,0.02623,12.7,1,0.002065354
347,80,347-60-R,0.0307,12.7,1,0.002417323
A286,0,A286-0-1,0.02897,12.69,1,0.0022829
A287,0,A286-0-1,0.0288,12.69,1,0.002269504
A288,0,A286-0-1,0.0288,12.69,1,0.002269504
A289,20,A286-20-1,0.02563,12.72,,0.002014937
A290,20,A286-20-1,0.02826,12.73,,0.002219953
A291,20,A286-20-1,0.02919,12.73,,0.002293009
A292,20,A286-20-1,0.02841,12.73,,0.002231736
A293,20,A286-20-3,0.0269,12.63,,0.00212985
A294,20,A286-20-3,0.02714,12.63,,0.002148852
A295,20,A286-20-3,0.02724,12.63,,0.00215677
A296,20,A286-20-4,0.02724,12.73,,0.002139827
A297,20,A286-20-4,0.02583,12.73,,0.002029065
A298,20,A286-20-4,0.02243,12.73,,0.00176198
A299,20,A286-20-5,0.02541,12.65,,0.002008696
A300,20,A286-20-5,0.02616,12.65,,0.002067984
A301,20,A286-20-5,0.02312,12.65,,0.001827668
A302,40,A286-40-1,0.02997,12.66,1,0.002367299
A303,40,A286-40-1,0.02917,12.66,1,0.002304107
A304,40,A286-40-1,0.03003,12.66,1,0.002372038
A305,40,A286-40-1,0.02932,12.66,1,0.002315956
A306,60,A286-60-1,0.02906,12.5,,0.0023248
A307,60,A286-60-1,0.03074,12.5,,0.0024592
A308,60,A286-60-1,0.02882,12.5,,0.0023056
A309,80,A286-80-1,0.02648,12.76,0.99,0.002075235
A310,80,A286-80-1,0.02813,12.76,1,0.002204545
A311,80,A286-80-1,0.02855,12.76,1,0.002237461
A312,80,A286-80-1,0.02777,12.76,1,0.002176332
A313,80,A286-80-1,0.02858,12.76,0.99,0.002239812
