Repository: Marie-anneMawhin/Oct20_EPRI

# Oct20_EPRI
For Team EPRI S2DS October 2020

[Notes](https://docs.google.com/document/d/1_8HSxKLifdZpNco2R6hCWIW6vQlPRSUpxpNqa5SYH8E)

[Schedule](https://docs.google.com/document/d/1Up_pa0ke6wyo4jn19nN48EyxbP5PSi_h/edit)

[Task1_ppt](https://docs.google.com/presentation/d/1QcZ-V8CXSpTUVbvfbHhydaB4qMhmnLku/edit?usp=drive_web&ouid=108700018416396420286&dls=true)

File: Task2/Data/Extracted_data/TEP_magnetic_susceptibility_summary.csv
material,cold_work_percent,ID,magnetic_susceptibility_average,magnetic_susceptibility_neg_error,magnetic_susceptibility_pos_error,TEP_average,TEP_error
304,0,304-0-2,0.12,0.035,0.086,-1.547,0.049
304,20,304-20-2,0.496,0.177,0.239,-1.322,0.063
304,40,304-40-2,1.35,0.377,0.377,-1.216,0.053
304,60,304-60-2,1.371,0.531,0.909,-1.249,0.052
304,80,304-80-2,3.461,0.971,2.402,-1.004,0.054
304,80,304-80-3,4.026,1.607,2.988,-1.023,0.069
304,80,304-80-4,4.311,1.371,1.915,-0.93,0.063
304,80,304-80-5,4.066,1.449,2.601,-0.947,0.071
316,0,316-0-2,0.039,0.014,0.017,-1.506,0.046
316,20,316-20-2,0.036,0.01,0.016,-1.573,0.045
316,40,316-40-2,0.044,0.016,0.017,-1.64,0.044
316,60,316-60-2,0.048,0.016,0.044,-1.665,0.044
316,60,316-60-3,0.047,0.014,0.025,-1.676,0.046
316,60,316-60-4,0.062,0.022,0.033,-1.667,0.045
316,60,316-60-5,0.04,0.014,0.029,-1.687,0.045
316,80,316-80-2,0.247,0.106,0.199,-1.645,0.045
347,0,347-0-2,0.022,0.005,0.011,-1.437,0.05
347,20,347-20-1,0.34,0.088,0.332,-1.364,0.053
347,40,347-40-2,1.014,0.285,0.754,-1.286,0.058
347,40,347-40-3,1.109,0.28,0.67,-1.274,0.054
347,40,347-40-4,0.892,0.273,0.598,-1.288,0.055
347,40,347-40-5,1.031,0.318,0.668,-1.269,0.061
347,60,347-60-2,3.139,1.252,2.623,-1.1,0.058
347,80,347-80-2,6.391,2.338,2.815,-0.822,0.069
A286,0,A286-0-2,0.01,0.002,0.002,-1.328,0.045
A286,20,A286-20-2,0.01,0.002,0.002,-1.253,0.045
A286,20,A286-20-3,0.009,0.002,0.002,-1.25,0.046
A286,20,A286-20-4,0.009,0.002,0.002,-1.238,0.045
A286,20,A286-20-5,0.009,0.002,0.002,-1.239,0.045
A286,40,A286-40-2,0.009,0.002,0.002,-1.289,0.045
A286,60,A286-60-2,0.01,0.002,0.002,-1.371,0.047
A286,80,A286-80-2,0.01,0.002,0.002,-1.466,0.047

File: Task2/Data/Extracted_data/fracture_toughness.csv
ID,Type,Percent_cold_work,JQ_lb-in_in2,KJIC_ksi_x_in1_2,KIC_stress_intensity_max_ksi_x_in1_2,KIC_stress_intensity_range_ksi_x_in1_2
304-0-1,304,0,730,147.2,,
304-0-2,304,0,795.4,153.6,,
304-0-3,304,0,745,148.7,,
304-0-4,304,0,1107,181.2,,
304-0-5,304,0,1083.8,179.3,,
304-20-1,304,20,397.8,108.6,,
304-20-2,304,20,410.1,110.3,,
304-20-3,304,20,380.8,106.3,,
304-20-4,304,20,352.6,102.3,,
304-20-5,304,20,346.5,101.4,,
304-40-1,304,40,365.8,104.2,,
304-40-2,304,40,275.1,90.3,,
304-40-3,304,40,316.6,96.9,,
304-40-4,304,40,404.7,109.6,,
304-40-5,304,40,354,102.5,,
304-60-1,304,60,289.3,92.6,,
304-60-2,304,60,323.2,97.9,,
304-60-3,304,60,216.1,80.1,,
304-60-4,304,60,341.3,100.6,,
304-60-5,304,60,245.7,85.4,,
304-80-1,304,80,57.2,41.2,,
304-80-2,304,80,,,9.3,8.4
304-80-3,304,80,233.1,80.2,,
304-80-4,304,80,268.1,89.2,,
304-80-5,304,80,240.5,84.5,,
316-0-1,316,0,362,102.7,,
316-0-2,316,0,444.9,113.8,,
316-0-3,316,0,649.9,137.6,,
316-0-4,316,0,416.1,110.1,,
316-0-5,316,0,290.8,92,,
316-20-1,316,20,187,73.8,,
316-20-2,316,20,146.2,65.2,,
316-20-3,316,20,193,75,,
316-20-4,316,20,149.3,65.9,,
316-20-5,316,20,167.8,69.9,,
316-40-1,316,40,153.2,66.6,,
316-40-2,316,40,145.6,65.1,,
316-40-3,316,40,161.1,68.5,,
316-40-4,316,40,162.3,68.7,,
316-40-5,316,40,179.2,72.2,,
316-60-1,316,60,193.5,75.1,,
316-60-2,316,60,143.9,64.7,,
316-60-3,316,60,159.7,68.2,,
316-60-4,316,60,194,75.2,,
316-60-5,316,60,131.3,61.8,,
316-80-1,316,80,151.9,66.5,,
316-80-2,316,80,119,58.9,,
316-80-3,316,80,115.2,57.9,,
316-80-4,316,80,104.9,55.3,,
316-80-5,316,80,117.1,58.4,,
347-0-1,347,0,948.8,172.4,,
347-0-2,347,0,1372.9,207.4,,
347-0-3,347,0,1036.6,180.2,,
347-0-4,347,0,1483.7,215.6,,
347-0-5,347,0,1501.6,216.9,,
347-20-1,347,20,507.5,126.1,,
347-20-2,347,20,529.3,128.8,,
347-20-3,347,20,417.4,114.3,,
347-20-4,347,20,499.7,125.1,,
347-20-5,347,20,506.9,126,,
347-40-1,347,40,301.4,97.2,,
347-40-2,347,40,289,95.1,,
347-40-3,347,40,289.7,95.3,,
347-40-4,347,40,286.7,94.8,,
347-40-5,347,40,143.5,67,,
347-60-1,347,60,243.6,87.4,,
347-60-2,347,60,234,85.6,,
347-60-3,347,60,162.5,71.3,,
347-60-4,347,60,181.8,75.5,,
347-60-5,347,60,153,69.2,,
347-80-1,347,80,177.4,74.5,,
347-80-2,347,80,157.9,70.3,,
347-80-3,347,80,187.3,76.6,,
347-80-4,347,80,192,77.5,,
347-80-5,347,80,161.4,71.1,,
A286-0-1,A286,0,1055.4,185,,
A286-0-2,A286,0,1091.3,188.1,,
A286-0-3,A286,0,1154.5,193.5,,
A286-0-4,A286,0,1016.2,181.5,,
A286-0-5,A286,0,,,,
A286-20-1,A286,20,167.9,73.8,,
A286-20-2,A286,20,,,13.2,12
A286-20-3,A286,20,151.4,70.1,,
A286-20-4,A286,20,,,13.6,12.2
A286-20-5,A286,20,,,11.3,10.1
A286-40-1,A286,40,,,13.2,11.9
A286-40-2,A286,40,,,11.1,10
A286-40-3,A286,40,,,13.3,12
A286-40-4,A286,40,,,13.3,12
A286-40-5,A286,40,,,13.1,11.8
A286-60-1,A286,60,,,11.1,10
A286-60-2,A286,60,,,10.9,9.8
A286-60-3,A286,60,68.9,47.3,,
A286-60-4,A286,60,67.7,46.9,,
A286-60-5,A286,60,69,47.3,,
A286-80-1,A286,80,80.1,51,,
A286-80-2,A286,80,78.5,50.5,,
A286-80-3,A286,80,87,53.1,,
A286-80-4,A286,80,84.7,52.4,,
A286-80-5,A286,80,77.1,50,,
