Repository: Marie-anneMawhin/Oct20_EPRI

# Oct20_EPRI
For Team EPRI S2DS October 2020

[Notes](https://docs.google.com/document/d/1_8HSxKLifdZpNco2R6hCWIW6vQlPRSUpxpNqa5SYH8E)

[Schedule](https://docs.google.com/document/d/1Up_pa0ke6wyo4jn19nN48EyxbP5PSi_h/edit)

[Task1_ppt](https://docs.google.com/presentation/d/1QcZ-V8CXSpTUVbvfbHhydaB4qMhmnLku/edit?usp=drive_web&ouid=108700018416396420286&dls=true)

File: Task2/Data/Intermediate_data/TEP_magnetic_susceptibility_full.csv
ID,four_point_TEP_a1_uV_C,four_point_TEP_a2_uV_C,four_point_TEP_b1_uV_C,four_point_TEP_b2_uV_C,four_point_TEP_average_uV_C,four_point_TEP_stdev_uV_C,four_point_TEP_error_uV_C,two_point_TEP_average_uV_C,two_point_TEP_stdev_uV_C,two_point_TEP_error_uV_C,average_TEP_average,average_TEP_error
304-0-2,-1.52382,-1.47884,-1.51742,-1.56156,-1.52041,0.033872090772985,0.060393033814616,-1.57334964438144,0.040937517150347,0.108054987438965,-1.54687982219072,0.04869614637872
304-20-2,-1.35159,-1.46975,-1.48168,-1.33438,-1.40935,0.077107084412956,0.091899414941917,-1.23511957742268,0.067277050648498,0.120524692673164,-1.32223478871134,0.062666983409621
304-40-2,-1.33817,-1.26062,-1.26062,-1.26062,-1.2800075,0.038775,0.063273222021642,-1.15132741247423,0.066116548660661,0.119880765791671,-1.21566745623711,0.052889506587788
304-60-2,-1.31169,-1.32295,-1.32295,-1.32295,-1.320135,0.00563,0.050315970625637,-1.17816028876289,0.079740675072391,0.127900646053883,-1.24914764438144,0.051746943220108
304-80-2,-0.9706,-0.97049,-0.98622,-0.96172,-0.9722575,0.010195778129533,0.051028951504677,-1.03589928876289,0.089589579474001,0.134262030188465,-1.00407839438144,0.053891326451552
304-80-3,-1.03174,-0.93368,-0.95933,-1.07758,-1.0005825,0.066023021426873,0.082819317543272,-1.04534088876289,0.120808692888325,0.156827103133947,-1.02296169438144,0.069203340773813
304-80-4,-0.97925,-1.02445,-1.01291,-0.93074,-0.9868375,0.04202766975458,0.065317111272621,-0.873342488762887,0.11399232124874,0.151638548211449,-0.930089994381443,0.062776288670242
304-80-5,-0.99344,-0.83603,-0.87364,-0.98616,-0.9223175,0.079476005760649,0.093895875796899,-0.971689688762887,0.112105972683415,0.150225660628584,-0.947003594381443,0.070887781117965
316-0-2,-1.47383,-1.48869,-1.5197,-1.45562,-1.48446,0.027107766414812,0.056875574722371,-1.52760788,0.019856273341589,0.101952300567549,-1.50603394,0.045912870732258
316-20-2,-1.62937,-1.58544,-1.60203,-1.61703,-1.6084675,0.018990682583836,0.053485007478732,-1.53735188,0.021395964689681,0.10226332336181,-1.57290969,0.044970934161692
316-40-2,-1.67703,-1.66085,-1.68703,-1.66085,-1.67144,0.012891759641983,0.051635234740114,-1.60794548,0.013354868019368,0.100887821365191,-1.63969274,0.044032299839362
316-60-2,-1.71643,-1.7187,-1.73677,-1.70127,-1.7182925,0.01454668891306,0.052073084778351,-1.61237588,0.016564123001767,0.101362567897709,-1.66533419,0.044296702032268
316-60-3,-1.7305,-1.67734,-1.73346,-1.73604,-1.719335,0.028088015831193,0.057349251375527,-1.63284308,0.019210958297996,0.101828585960561,-1.67608904,0.046025718605735
316-60-4,-1.73005,-1.69797,-1.73346,-1.73604,-1.72438,0.017776754484438,0.053066119134529,-1.60979348,0.024071094485745,0.102856295819661,-1.66708674,0.045015891068796
316-60-5,-1.74179,-1.71646,-1.75365,-1.7493,-1.7403,0.016631177549009,0.052693415780975,-1.63274228,0.018201183353656,0.101642919455678,-1.68652114,0.044559616258456
316-80-2,-1.66836,-1.65991,-1.70235,-1.67456,-1.676295,0.018378481076157,0.05327071021365,-1.61359028,0.023669175175308,0.102762979002554,-1.64494264,0.045049648981447
347-0-2,-1.54386,-1.52022,-1.54694,-1.54475,-1.5389425,0.012548583917452,0.051550625198278,-1.33467668,0.065551815251137,0.119570232427303,-1.43680959,0.049512592336932
347-20-1,-1.35968,-1.40171,-1.41605,-1.35424,-1.38292,0.030622981566138,0.05863247393723,-1.34492468,0.074764395231709,0.124858779404426,-1.36392234,0.052992038074558
347-40-2,-1.21423,-1.26885,-1.30444,-1.21876,-1.25157,0.043068190117533,0.065991431261945,-1.32036308,0.089849509238678,0.134435613995813,-1.28596654,0.057860470433656
347-40-3,-1.28698,-1.19977,-1.23719,-1.27695,-1.2502225,0.03991981076692,0.063981179198782,-1.29760703789474,0.07104421866743,0.12266735917132,-1.27391476894737,0.053891631527306
347-40-4,-1.26946,-1.21504,-1.20065,-1.23485,-1.23,0.029809608070777,0.058211792047087,-1.34579828,0.087704096539047,0.133011309856457,-1.28789914,0.055305101501124
347-40-5,-1.28324,-1.23735,-1.35777,-1.37804,-1.3141,0.06541736415764,0.082337303413054,-1.22480468,0.078567614897475,0.127172599685144,-1.26945234,0.060962830045595
347-60-2,-1.17314,-1.19974,-1.19974,-1.19974,-1.19309,0.0133,0.051738670257362,-1.00762921333333,0.109355679836588,0.148184563003446,-1.10035960666667,0.058429920323968
347-80-2,-0.71547,-0.79402,-0.84244,-0.68972,-0.7604125,0.070415984631805,0.086362091751339,-0.88389908,0.114980609322114,0.152382874759877,-0.82215579,0.069044697753899
A286-0-2,-1.38142,-1.38473,-1.3789,-1.36209,-1.376785,0.010083360881505,0.051006609048894,-1.27876628,0.036665450253996,0.106509883308209,-1.32777564,0.04548035781475
A286-20-2,-1.2774,-1.25739,-1.27772,-1.26878,-1.2703225,0.009564567859205,0.050906590519631,-1.23562388,0.035013124027085,0.105952436754121,-1.25297319,0.045289182994953
A286-20-3,-1.27698,-1.25543,-1.27921,-1.26535,-1.2692425,0.01103262850216,0.051202723478997,-1.23014708,0.043147263342621,0.108911369167583,-1.24969479,0.046240031516656
A286-20-4,-1.28125,-1.26463,-1.27345,-1.26194,-1.2703175,0.008791326691689,0.050766991490535,-1.20614430105263,0.035194982883903,0.106012672922619,-1.23823090052632,0.04526762318451
A286-20-5,-1.27145,-1.25875,-1.27927,-1.26688,-1.2690875,0.008582961318799,0.050731323903482,-1.20941588,0.035809298476397,0.106218199275697,-1.23925169,0.045317822525155
A286-40-2,-1.3461,-1.33172,-1.33791,-1.33917,-1.338725,0.005896973800179,0.050346542085828,-1.23915188,0.03406090750983,0.105641589444656,-1.28893844,0.045041222813653
A286-60-2,-1.43077,-1.42656,-1.45366,-1.40697,-1.42949,0.019162138015716,0.053546125287768,-1.31300468,0.039629652516966,0.107566302151815,-1.37124734,0.046509252339296
A286-80-2,-1.58182,-1.55217,-1.57616,-1.54377,-1.56348,0.018380589399327,0.053271437625304,-1.36787348,0.042835279431063,0.108788148085797,-1.46567674,0.046784817645886
